Repository: 0Zhen/0Zhen.github.io

File: content/posts/ferrite-magnet-notes/index.md
---
title: "鐵氧體磁鐵完整筆記：製程、分類與性能一次搞懂"
date: 2026-04-13T08:00:00+08:00
description: "從製程三大維度、軟硬磁差異、牌號命名規則，到壓製密度梯度與退磁測試，一篇整理鐵氧體磁鐵從製造到應用的核心知識。"
cover:
  image: "cover.svg"
  relative: true
tags: ["磁鐵", "鐵氧體", "馬達", "材料", "製程"]
---

> 從事磁鐵相關產業，或對磁性材料有興趣的朋友，這篇筆記整理了鐵氧體磁鐵從製造到應用的核心知識，包含製程三大維度、軟硬磁差異、牌號命名規則，以及一些業界有趣的小知識。

---

## 一、什麼是鐵氧體（Ferrite）？

鐵氧體是一種**陶瓷磁性材料**，主要成分為氧化鐵（Fe₂O₃）加上其他金屬氧化物（如錳、鋅、鎳、鋇、鍶等）。由於原料豐富、成本低廉，是目前全球使用量最大的磁性材料之一，廣泛應用於電感、變壓器、馬達、揚聲器等電子與電機產品。

---

## 二、製程三大維度

選擇鐵氧體的製程，需要同時考量三個獨立的維度，它們可以自由組合，決定最終產品的性能與成本。

### 維度一：混料方式 — 濕式 vs 乾式

這個維度決定原料粉末如何混合均勻。

| | 乾式（Dry Process） | 濕式（Wet Process） |
|---|---|---|
| 作法 | 粉末直接混合造粒 | 加水研磨成漿料，再脫水 |
| 混合均勻度 | 一般 | 優良 |
| 成本 | 低 | 較高 |
| 最終性能 | 普通 | 較佳 |

> **補充：熱壓燒結（Hot Press Sintering）** 屬於乾式製程的一種特殊形式，全程不加水，同時施加壓力與高溫，一步完成成型與燒結，緻密度極高、晶粒細小，但通常單獨列為一種製程類別。

---

### 維度二：固化方式 — 燒結 vs 黏結

這個維度決定粉末最終如何固化成形。

| | 燒結（Sintered） | 黏結（Bonded） |
|---|---|---|
| 作法 | 高溫（1100–1300°C）燒結 | 混入橡膠、塑膠或樹脂成型 |
| 密度 | 高，質地硬脆 | 較低，可具彈性 |
| 磁性能 | 強 | 較弱 |
| 形狀彈性 | 受限 | 高度自由，可彎曲裁切 |
| 耐溫性 | 優 | 受黏結劑限制 |
| 應用 | 馬達、揚聲器磁鐵 | 廣告磁條、冰箱磁鐵 |

---

### 維度三：磁矩排列 — 等方性 vs 異方性

這個維度決定製造時磁粉的排列方式，影響最終磁性能的上限。

| | 等方性（Isotropic） | 異方性（Anisotropic） |
|---|---|---|
| 成型時加磁場？ | 否 | 是 |
| 磁矩排列 | 隨機 | 沿特定方向整齊排列 |
| 磁性能 | 較弱 | 較強（可達 2 倍以上） |
| 充磁方向 | 任意方向皆可，甚至多極充磁 | 只能沿排列方向充磁 |
| 成本 | 低 | 較高 |

> **常見誤解澄清：** 等方性和異方性磁鐵製造完成後，本身都**不帶磁性**，兩者都需要經過充磁才能使用。差別只在於充磁的方向限制。

---

### 三維度的最佳組合

```
最高性能：異方性 + 濕式 + 燒結  →  常用於高效馬達磁鐵
一般量產：等方性 + 乾式 + 黏結  →  橡膠磁條、廣告磁鐵
```

---

## 三、軟磁 vs 硬磁

這是鐵氧體最根本的功能分類，差別在於**磁化與去磁的難易程度**。

| 項目 | 軟磁（Soft Magnetic） | 硬磁（Hard Magnetic） |
|---|---|---|
| 矯頑力 Hc | 低，容易去磁 | 高，難以去磁 |
| 磁導率 μ | 高，易被磁化 | 低 |
| 磁滯損耗 | 低 | 高 |
| 功能定位 | **傳導、引導磁通量** | **永久提供磁場** |
| 需要充磁？ | 不需要 | 需要 |
| 典型材料 | MnZn、NiZn 鐵氧體 | SrFe（鍶鐵氧體）、BaFe（鋇鐵氧體） |
| 應用場合 | 變壓器磁芯、電感磁芯、天線 | 馬達轉子、揚聲器、感應器 |

> 一句話記憶：**軟磁像海綿**，磁場來就吸、走就放，用來傳導磁通；**硬磁像記憶**，一旦磁化就長期保持，用來永久提供磁場。

---

### 軟磁的輕稀土添加

在高性能 MnZn 或 NiZn 軟磁鐵氧體中，會添加微量輕稀土元素來改善性能：

| 元素 | 主要效果 |
|---|---|
| 鑭（La） | 降低損耗、提高磁導率 |
| 釹（Nd） | 改善高頻特性 |
| 鐠（Pr） | 細化晶粒、降低損耗 |
| 鈰（Ce） | 降低成本、調整燒結特性 |

這些添加物通常偏析在晶界，抑制晶粒異常成長，使微結構更均勻，進而提升整體性能。

---

## 四、磁鐵牌號命名規則

### 命名格式

```
字母  +  數字
 ↓         ↓
材料類型   BHmax（磁能積）× 10
```

**磁能積（BHmax）** 代表磁鐵儲存磁能的能力，單位為 MGOe（百萬高斯奧斯特），數值越高磁鐵性能越強。

### 常見牌號

| 牌號 | 材料類型 | BHmax（MGOe） | 特性 |
|---|---|---|---|
| Y10 | 燒結鐵氧體，等方性 | ≈ 1.0 | 基本款 |
| Y30 | 燒結鐵氧體，異方性 | ≈ 3.0 | 常見馬達用 |
| Y40 | 燒結鐵氧體，異方性 | ≈ 4.0 | 高性能 |
| R10 | 橡膠黏結鐵氧體，等方性 | ≈ 1.0 | 可彎曲、可裁切 |
| R20 | 橡膠黏結鐵氧體，異方性 | ≈ 2.0 | 軟性磁鐵中較高性能 |

### 業界小知識：為什麼唸「才」？

台灣磁鐵業界常把牌號的「號」唸成「才」，例如「Y30才」。這是因為台灣早期磁鐵產業大量引進日本技術，「才」來自日文「号（ごう / gō）」的口語發音，沿用至今，成為業界師傅之間的獨特術語。

這種現象在台灣傳統製造業相當常見，許多機械、電子、模具業的術語都保有日語發音的痕跡。

---

## 五、各材料性能與價格比較

鐵氧體整體屬於低成本磁性材料。真正的價格差異，來自於不同材料家族之間的比較：

| 材料 | BHmax 範圍 | 相對價格 | 備註 |
|---|---|---|---|
| 鐵氧體（Ferrite） | 1–4 MGOe | ★☆☆☆ 低 | 最普遍，原料豐富 |
| 鋁鎳鈷（AlNiCo） | 1–5 MGOe | ★★☆☆ 中 | 耐高溫特性好 |
| 釤鈷（SmCo） | 18–32 MGOe | ★★★★ 很貴 | 稀土材料，高溫穩定 |
| 釹鐵硼（NdFeB） | 35–55 MGOe | ★★★☆ 貴 | 性能最強，稀土，價格波動大 |

> 硬磁比軟磁貴？**不一定**。在鐵氧體家族內，硬磁和軟磁價差不大。真正貴的是釹鐵硼、釤鈷這類含稀土的材料，是因為原料稀缺，而非「硬磁」本身的特性。

---

## 六、製造與測試重點

### 壓製成型的密度梯度問題

壓製磁鐵時，壓力從模具端施加，在傳遞過程中因粉末摩擦而衰減。**高度越高，密度梯度越明顯**，造成：

- 磁性不均勻
- 燒結收縮不一致，容易變形或裂紋
- 機械強度不均

**改善方式：**

- 改用雙向加壓（上下同時施壓，最差點從底部移到中間）
- 採用等靜壓成型（CIP），各方向均勻施壓
- 設計上降低 H/D 比（高度與直徑比），盡量壓扁
- 優化粉末流動性（造粒、添加潤滑劑）

---

### 退磁測試：開迴路 vs 閉迴路

永久磁鐵在高溫、反向磁場或震動下可能發生退磁，這兩種測試方法用來量化退磁抵抗能力：

| | 開迴路測試 | 閉迴路測試 |
|---|---|---|
| 有無導磁迴路 | 無，磁鐵單獨放置 | 有，放入導磁軛鐵 |
| 退磁場影響 | 大（自身退磁場明顯） | 小 |
| 工作點位置 | 低（B-H 曲線較低處） | 高（接近 Br） |
| 測試嚴苛度 | 嚴苛，最壞情境 | 接近實際應用 |
| 模擬情境 | 裸磁鐵單獨使用 | 磁鐵裝入產品後 |

> 設計產品時通常以閉迴路工作點為基準，但安全規格驗證有時會要求開迴路測試也必須通過。

---

## 七、重點整理

1. **製程三維度可自由組合**：混料（濕/乾）× 固化（燒結/黏結）× 排列（等方/異方）
2. **最高性能組合**：異方性 + 濕式 + 燒結
3. **軟磁傳導、硬磁永久**：功能完全不同，都重要
4. **兩者都需充磁**：等方性充磁方向自由，異方性方向固定
5. **牌號數字 = BHmax × 10**：R 系列是橡膠黏結，Y 系列是燒結
6. **「才」是日語發音**：台灣製造業日語殘留的有趣現象
7. **高件壓製需注意密度梯度**：H/D 比越大問題越嚴重
8. **退磁測試開迴路最嚴苛**，閉迴路最接近實際使用

---

*本文整理自實務討論，適合有基礎電磁或材料背景的讀者參考。如有任何補充或指正，歡迎留言討論。*
